Repository: blagarde/fsn

# FSN: high-temperature fast breeder reactor study

Physics-first exploration of fast-spectrum breeder reactors that deliver heat at 850 °C and above, for electricity or direct industrial use. Regulation and cost are out of scope for now.

**Start here: [docs/README.md](docs/README.md)**: map of the problem space, designs, materials, studies and decisions.

| Area | Where |
| --- | --- |
| Project brief, targets, roadmap | [docs/project/](docs/project/) |
| Design taxonomy and materials screening method | [docs/framework/](docs/framework/) |
| Candidate designs (one page each) | [docs/designs/](docs/designs/README.md) |
| Materials (one page each, facts from the database) | [docs/materials/](docs/materials/README.md) |
| Studies (cross-cutting analyses) | [docs/studies/](docs/studies/README.md) |
| Decisions | [docs/decisions/](docs/decisions/README.md) |
| Open questions and go/no-go tests | [docs/open-questions.md](docs/open-questions.md) |
| Property database (code, sources, usage) | [docs/data/database.md](docs/data/database.md), package `htfbr_data/` |

## Most promising design options

**Updated:** 2026-11-22, after the [boiling-fuel pressure-cooker study](docs/studies/boiling-pressure-cooker.md), the [geometry and reflector refinement](docs/studies/geometry-by-phase.md#refinement-with-the-core-thermal-model-2026-11-21), the [R1 cross-check](docs/designs/R1.md#cross-check-with-the-core-thermal-model-2026-11-21), the [core nuclear-thermal study](docs/studies/core-thermal.md), the [new-geometri

# Materials

One page per material. The table and each page's database facts are generated by `htfbr-data docs` from page front matter and the [property database](../data/database.md); to add a material, copy [the template](_template.md). How materials are screened: [materials screening](../framework/materials-screening.md). Candidates without a page yet are in its [long list](../framework/materials-screening.md#initial-long-list).

<!-- BEGIN GENERATED material-index -->
12 materials with pages.

| Material | Formula | Roles | Status | Used by designs |
| --- | --- | --- | --- | --- |
| [Alumina](alumina.md) | Al2O3 | liner, insulation | candidate | — |
| [Aluminium](aluminium.md) | Al | coolant, carrier | candidate | [A1](../designs/A1.md), [A2](../designs/A2.md), [A3](../designs/A3.md), [R1](../designs/R1.md) |
| [Aluminium nitride](aluminium-nitride.md) | AlN | wall coating, heat exchanger | candidate | [A1](../designs/A1.md), [A2](../designs/A2.md), [A3](../designs/A3.md), [R1](../designs/R1.md) |
| [Calcium](calcium.md) | Ca | carrier | candidate | [X3](../designs/X3.md) |
| [Calcium fluoride](calcium-fluoride.md) | CaF2 | carrier | candidate | [X2](../designs/X2.md) |
| [Lead](lead.md) | Pb | coolant, bond | candidate | [A2](../designs/A2.md), [B2](../designs/B2.md), [B5](../designs/B5.md), [R2](../designs/R2.md), [X1](../designs/X1.md) |
| [Liquid uranium–plutonium metal](uranium-plutonium-metal.md) | U | fuel | candidate | [A2](../designs/A2.md), [R1](../designs/R1.md), [R2](../designs/R2.md), [R3](../designs/R3.md), [X1](../designs/X1.md), [X2](../designs/X2.md), [X3](../designs/X3.md) |
| [Thoria](thoria.md) | ThO2 | liner, blanket container | candidate | [A2](../designs/A2.md), [A3](../designs/A3.md) |
| [Tungsten](tungsten.md) | W | wall, vessel, cermet matrix | candidate | [A1](../designs/A1.md), [A2](../designs/A2.md), [B1](../designs/B1.md), [B2](../designs/B2.md), [B5](../designs/B5.md), [R1](../designs/R1.md), [R2](../designs/R2.md), [R3](../designs/R3.md), [X1](../designs/X1.md), [X2](../designs/X2.md), [X3](../designs/X3.md) |
| [Uranium nitride](uranium-nitride.md) | UN | fuel | candidate | [A1](../designs/A1.md), [B1](../designs/B1.md), [B2](../designs/B2.md), [B3](../designs/B3.md), [B5](../designs/B5.md), [B6](../designs/B6.md) |
| [Yttria](yttria.md) | Y2O3 | liner, coating | candidate | [A2](../designs/A2.md), [A3](../designs/A3.md) |
| [Zirconium diboride (B-11)](zirconium-diboride.md) | ZrB2 | wall, cladding, heat exchanger | candidate | [A1](../designs/A1.md), [A2](../designs/A2.md), [A3](../designs/A3.md) |

**By role:** blanket container: [Thoria](thoria.md) · bond: [Lead](lead.md) · carrier: [Aluminium](aluminium.md), [Calcium fluoride](calcium-fluoride.md), [Calcium](calcium.md) · cermet matrix: [Tungsten](tungsten.md) · cladding: [Zirconium diboride (B-11)](zirconium-diboride.md) · coating: [Yttria](yttria.md) · coolant: [Aluminium](aluminium.md), [Lead](lead.md) · fuel: [Liquid uranium–plutonium metal](uranium-plutonium-metal.md), [Uranium nitride](uranium-nitride.md) · heat exchanger: [Aluminium nitride](aluminium-nitride.md), [Zirconium diboride (B-11)](zirconium-diboride.md) · insulation: [Alumina](alumina.md) · liner: [Alumina](alumina.md), [Thoria](thoria.md), [Yttria](yttria.md) · vessel: [Tungsten](tungsten.md) · wall: [Tungsten](tungsten.md), [Zirconium diboride (B-11)](zirconium-diboride.md) · wall coating: [Aluminium nitride](aluminium-nitride.md)
<!-- END GENERATED -->

File: docs/materials/alumina.md
---
id: alumina
title: Alumina
formula: Al2O3
kind: compound
roles: [liner, insulation]
status: candidate
updated: 2026-11-20
---

# Alumina

Aluminium's own oxide: compatible with liquid aluminium up to ~1,500 °C, above which Al2O suboxide vapour erodes it. Useful for cold legs and insulation, not hot walls.

## Database facts

<!-- BEGIN GENERATED db-facts -->
| Property | Value | Source |
| --- | --- | --- |
| Melting point | 2,054 °C | NIST-JANAF (crystal <--> liquid row) |
| ΔfG° at 298 K | -1,582 kJ/mol (1,055 per mol O2) | NIST-JANAF |
| ΔfG° at 1,500 K | -1,197 kJ/mol (798 per mol O2) | NIST-JANAF |
| ΔfG° at 2,000 K | -1,034 kJ/mol (689 per mol O2) | NIST-JANAF |
<!-- END GENERATED -->

## Compatibility

| Partner | Verdict | Basis |
| --- | --- | --- |
| Liquid Al | Compatible ≤ ~1,500 °C | Al2O formation above |
| Liquid U | Marginal | UO2 slightly less stable than Al2O3 |

## Neutronics and activation

Swells under irradiation.

## Open issues

- Al2O vapour transport rates in alumina-lined legs.

## Used by designs

<!-- BEGIN GENERATED used-by -->
_None yet._
<!-- END GENERATED -->
